Repository: johnMamish/paper-reading

## Organization
This Obisdian vault contains summaries of papers that I've read. The bulk of the vault is paper summaries organized by topic, then conference, then year. Paper summaries should all follow the file marked "template" in the root directory.

Obsidian lets you embed LaTeX equations!
$$ \frac{1}{\sqrt{x^2 + y^2}} $$

## Tags
In order to help me draw connections between papers, I also tag papers with backlinks to placeholder pages. Papers can be tagged with author names, topics, or notable paper attributes (e.g. awards, importance). "Placeholder" pages reside in the root-level authors, keywords, and tags folders.

Because of Obsidian's backlinking and organization features, I can tag things. Some ideas of tags:
 - About paper popularity / quality
	 - I like it a lot: tags/favorite
	 - It has a ton of citations: tags/highly-cited
	 - important/foundational in its field: tags/foundational
	 - best paper award: tags/best-paper-award
	 - test of time award: tags/test-of-time-award
	 - well written: tags/writing-example
	 - good figures: tags/figure-example
 - About paper topic, e.g.
	 - keywords/analog
	 - keywords/security
	 - keywords/batteryless
	 - keywords/energy-harvesting
 - Tag with author's name
On an author's page, I can include some information about personal interactions we've had. For instance, from talking with Kaiyuan Yang, I know that he has connections to compressive sensing research because he works at Rice.
 - Tag with the name of a lit review I'm trying to do
 
This means that I'd be able to look at all of the "foundational" papers about "intermittent computing" with an SQL query.

## To-Do
There are a couple things I'd like to do to make the Obsidian experience nicer to work with:
 - [ ] Move notes from [[energy-adaptive-compression-papers]] to their own documents; make lit-review tag for Energy adaptive compression
 - [x] Figure out how to color-code nodes based on folder (I want all the "author" nodes to be, say, red)

File: papers/Nature/Materials Letters/2004/giant-room-temperature-magnetoresistance-in-single-crystal-fe-mgo-fe-magnetic-tunnel-junctions.md
## Giant room-temperature magnetoresistance in single-crystal Fe/MgO/Fe magnetic tunnel junctions

#### Yuasa, et al, 2004
At the time that this paper was published in 2004, magnetic tunnel junctions (MTJs) were a developing technology. They were poised to supersede spin valves, which, though more mature at the time, had an underwhelming TMR, usually only in the tens of percent at room temperature. The authors have a previous work which achieves a TMR of 88% \[2\], but theoretical calculations predicted that an ideal Fe/MgO/Fe(100) MTJs should be able to achieve a TMR of nearly 1000% \[1\]. In this paper, the authors make 2 primary contributions:
They “demonstrate an MR ratio of up to 180% at room temperature in single-crystal Fe/MgO/Fe MTJs”
They “observe that… \[the TMR ratio\] oscillates as a function of barrier thickness”. This is evidence that “the coherency of wave functions is conserved across the tunnel barrier”.
They achieved this by preparing many single-crystal Fe(001)/MgO(001)/Fe(001) MTJs with varying MgO thickness and testing the parallel and anti-parallel resistance of these MTJs at different temperatures and bias voltages.
These contributions demonstrate that MTJs can continue to improve their MR ratio and also 

Achieving a larger MR ratio is important because it makes gigabit MRAM memory more feasible. As MRAM is scaled, manufacturing variation will induce greater variability across cells; furthermore, as the number of cells increases, readout circuitry will need to operate more quickly. Unless the MR ratio is sufficiently large, these goals will not be satisfied, leading to inferior memory products with an unacceptable bit-error rate.

The authors make their contributions by fabricating Fe/MgO/Fe MTJs that have barrier thickness between 1.2 and 3.2 nm. To characterize the material properties of these MTJs, they take cross-sectional transmission electron microscope images. These show lattice defects at the interfaces between the Fe and MgO. They point out that there are more defects on the lower interface than the upper.
They measure the resistance of these MTJs in both the parallel and anti-parallel state at different temperatures and bias voltages. As expected, resistance increases exponentially with barrier thickness (figure 2b). An ideal MgO barrier is not suitable for practical devices because its energy barrier is too high; the authors explain that their resistances in figure 2b are usable because of oxygen vacancies in the MgO which form gap states in the MgO’s band structure.
They also find that, for barrier thicknesses below ~2.0nm, TMR ratio increases as barrier thickness increases. The authors explain that this is because thinner barriers allow carriers with a momentum non-normal to the barrier through, but as the barrier becomes thicker, only carriers with a momentum normal to the barrier can tunnel. Because Fe has high spin polarization in the barrier-normal direction, this results in a huge MR ratio.
The authors discuss an oscillatory pattern in the MR ratio as a function of barrier thickness. They rule out interface morphology (roughness in a half-grown layer) as a mechanism due to the period of the oscillations. They also propose 2 potential mechanisms, but they aren’t able to confirm either of these. However, the authors posit that this oscillation is evidence that coherency is maintained across the barrier.

The results in this paper are important and the data is well presented, but I thought some explanations were lacking. I couldn’t figure out how this paper achieves a higher MR ratio than their earlier work \[2\]. In \[2\], they fabricate Fe(001)/MgO(001)/Fe(001) MTJs with a barrier thickness of 2.0nm using a process that sounds similar to the one in this paper. According to the data in this paper, they should have achieved an MR ratio of ~150%, not 88%. Maybe they do describe this, but after a few reads, I couldn’t find it.
Also - they say that the oscillation they see in figure 2c is evidence that “the coherency of electron wave functions is conserved across the tunnel barrier”. As far as I can tell, they provide no explanation for this statement.

\[1\] - Mitani, S., Moriyama, T. & Takanashi, K. Fe/MgO/FeCo(100) epitaxial magnetic tunnel junctions prepared by using in situ plasma oxidation. J. Appl. Phys. 93, 8041–8043 (2003).
\[2\] - Yuasa, S., Fukushima, A., Nagahama, T., Ando, K. & Suzuki, Y. High tunnel magnetoresistance at room temperature in fully epitaxial Fe/MgO/Fe tunnel junctions due to coherent spin-polarized tunneling. Jpn J. Appl. Phys. 43, L588–L590 (2004).

Keywords: [[keywords/spintronics]]

File: papers/Nature/Materials Letters/2012/induction-of-coherent-magnetization-switching-in-a-few-atomic-layers-of-feco-using-voltage-pulses.md
## Induction of Coherent Magnetization Switching in a few Atomic Layers of FeCo Using Voltage Pulses

STT is the dominant mechanism for MTJ switching in today’s MRAM chips. Although it is a vast improvement over field-based switching, it has two major drawbacks. First is the switching time; STT switching takes an amount of time on the order of nanoseconds, and while this isn’t intolerable, it is not yet competitive with state-of-the-art 6T SRAM cells, which are widely used for on-chip caches. Second is the large driving current that STT-MRAM requires, which causes increased power consumption and increased drive transistor size requirements, which limits scalability. Previous works have successfully used an electric field to coherently switch MTJs, but these required an assisting field, making the whole voltage-controlled mission pointless. This work’s authors demonstrate coherent magnetic switching with only a constant-bias magnetic field (as opposed to an assisting field which switches polarity depending on the desired end state). The voltage pulse induces perpendicular magnetic anisotropy which induces LLG-based precession. By exciting the magnet with a voltage pulse of a very precise shape and length, the precession can be stopped when the magnet has precessed into the state opposite the one it started in (as shown in figure 2).

  

To demonstrate the validity of their method, the authors prepare rectangular 800x200nm FeCo/MgO/Fe MTJs on an MgO substrate via MBE. The MTJs are shown to have voltage controlled PMA by observing their TMR over a range of bias fields at different voltages (figure 1b). They demonstrate switching by using a pulse generator to send pulses with a width of 0.55 nanoseconds across the MTJ, measuring the resistance of the MTJ with a lock-in amplifier. When a negative voltage pulse is sent, the MTJ switches coherently between states exactly once with every pulse (as shown in figure 3b). When a positive voltage pulse is sent, no switching occurs; the MTJ remains in its original state (3c). An external field Hext is applied, but as stated above, this field remains the same regardless of the switching required, which is different from previous works.

  

To show the effect of the voltage pulse’s width on the probability of switching success, the authors attempt to switch the MTJ at many different pulse widths and many different bias fields. This result is shown in figure 4. The ripple shapes throughout the graph betray the theory behind these devices: if the voltage pulse is just the right width, the MTJ will switch once. However, if you apply the voltage for just a bit longer, the MTJ keeps precessing and ends up back in its initial state. Let it go for even longer, and the MTJ ends up switching once again, presumably after 1.5 round trips. The graphs even suggest that the MTJ has a precession frequency of a little over 1GHz. I’m disappointed that the authors didn’t try to compare this precession frequency to expected values from theory.

  

The technique demonstrated in this paper - if usable in practice - would clear up the shortcomings of STT-MRAM; we could have faster switching times, use less power, and have smaller drive transistors (which would improve scaling). As I see progress in this paper, it looks like there are 2 major roadblocks:

1.  The requirement of an external field
    
2.  The requirement of a very precise voltage pulse  
    While this work demonstrates coherent switching with a fixed voltage pulse, I imagine that this wouldn’t work over fabrication process, voltage, and temperature variation. There are quite a few interesting ways that this could be solved - by calibration processes, improved fabrication process control, or by a closed-loop driving circuit. Personally, I think that a closed-loop driving circuit would be the coolest, but it may take a prohibitive amount of power or might be intolerant of the parasitics of the driving network.
